Repository: jayoladayo/php_project

# php_project

## solana-bot/

Solana token research dashboard and paper-first trading bot with wallet-adapter
signing. See [solana-bot/README.md](solana-bot/README.md) for setup,
architecture, data sources, permissions, risk limits and the transaction flow.

# 09 2k ALD Al2O3 Growth Pan2025 Materials

**Paper.** Pan, D., & Lei, Y. (2025). Investigation and Optimization of Process Parameters on Growth Rate in Al2O3 Atomic Layer Deposition (ALD) Using Statistical Approach. Materials, 18(9), 1918. https://doi.org/10.3390/ma18091918

**Licence.** CC BY 4.0. Paper: `paper/PAPER_LINK.txt` and `Download_paper_PDF.url` (open access, CC BY 4.0; the PDF is large, so the link is given).

**Design.** 2^4 full factorial with 2 replicates (32 runs): deposition temperature, argon flow, precursor pulse time, purge time; response growth per cycle (GPC).

## What the paper did
Studied how four ALD process settings affect the growth per cycle of Al2O3 films, fitted main effects plus two-factor interactions in Minitab, and concluded that only deposition temperature (plus two interactions) matters.

## How it was replicated in StatDesign Studio (https://boxwish.shinyapps.io/statdesign-studio/)
2^k Factorial module. Response = Growth per cycle GPC (Angstrom/cycle); Factors A-D = temperature, argon flow, pulse time, purge time. With 2 replicates the app fits the full model against pure error (16 df).

Each analysis was saved with *Share analysis* (`analysis/*.sdsa`) and pinned to the report. To reopen one, drag the `.sdsa` file onto the app (or use Open analysis). The project file `StatDesign_9_papers_all_datasets.sdproj` in the pack root reloads every dataset.

## Do the values tally?
| Quantity | Paper | Ours (app / Python) | Tally |
|---|---|---|---|
| SS temperature (A) | 0.276187 | 0.273800 | Yes (GPC rounded to 2 dp) |
| SS AD / CD | 0.050763 / 0.037082 | 0.051200 / 0.035113 | Yes |
| Paper's error (3-, 4-way + pure error), 21 df | 0.125998 | 0.125337 | Yes |
| F temperature in paper's model | 46.03 | 45.87 | Yes |
| Pure error SS (16 df) | 0.004706 | 0.004500 | Yes |
| Full model against pure error | not reported | all 15 effects significant (app) | New result |

## Insights and possible additions
- The paper's numbers replicate (small differences come from GPC printed to 2 decimals).
- The paper's own lack-of-fit test (F = 82.5, p < 0.001) shows its reduced model is wrong: the pooled 3- and 4-factor interactions are large (BCD alone has SS 0.045). Fitted correctly against pure error, every effect is significant, so 'only temperature is significant' does not hold.
- The app makes this visible at once: with replicated runs it uses pure error by default and lists every interaction.
- Residuals are non-normal (Shapiro-Wilk p = 0.0002), driven by a few replicate pairs that disagree (e.g. run 'c': 1.08 vs 1.00); a check of those runs would be the first step before any optimisation.

## Files in this folder
- `analysis/Pan2025_ALD_Al2O3_2to4_factorial.sdsa`
- `analysis/Pan2025_verify_2k_output.txt`
- `analysis/StatDesign_app_output_ALD_growth_per_cycle.txt`
- `data/Pan2025_ALD_Al2O3_2to4_factorial_2_replicates_GPC.csv`
- `paper/Download_paper_PDF.url`
- `paper/PAPER_LINK.txt`
- `scripts/Pan2025_verify_2k.py`
- `scripts/doe_anova.py`

`scripts/` recomputes everything independently with Python (numpy, pandas, scipy); run it from inside `scripts/`. Its printed output is saved in `analysis/*_output.txt`; the app's own ANOVA and assumption-check text is in `analysis/StatDesign_app_output_*.txt`.

File: statdesign-studio/papers/09_2k_ALD_Al2O3_Growth_Pan2025_Materials/analysis/Pan2025_verify_2k_output.txt

=== Paper's model: main effects + 2-factor interactions
                                                Source  df       SS       MS         F        p
                            Deposition temperature (C)   1 0.273800 0.273800 45.874539 0.000001
                                Argon flow rate (sccm)   1 0.024200 0.024200  4.054652 0.057041
                             Precursor pulse time (ms)   1 0.019013 0.019013  3.185499 0.088749
                                        Purge time (s)   1 0.004513 0.004513  0.756059 0.394395
   Deposition temperature (C) x Argon flow rate (sccm)   1 0.015312 0.015312  2.565573 0.124149
Deposition temperature (C) x Precursor pulse time (ms)   1 0.020000 0.020000  3.350952 0.081396
           Deposition temperature (C) x Purge time (s)   1 0.051200 0.051200  8.578438 0.008021
    Argon flow rate (sccm) x Precursor pulse time (ms)   1 0.003200 0.003200  0.536152 0.472125
               Argon flow rate (sccm) x Purge time (s)   1 0.012800 0.012800  2.144610 0.157882
            Precursor pulse time (ms) x Purge time (s)   1 0.035112 0.035112  5.883016 0.024386
                                                 Error  21 0.125338 0.005968       NaN      NaN
                                                 Total  31 0.584488      NaN       NaN      NaN
  SS Deposition temperature (C)              ours=        0.2738   paper=      0.276187   MATCH
  SS Argon flow rate (sccm)                  ours=        0.0242   paper=      0.024741   MATCH
  SS Precursor pulse time (ms)               ours=        0.0190   paper=      0.018841   MATCH
  SS Purge time (s)                          ours=        0.0045   paper=      0.004772   DIFFERS (5.4%)
  SS Deposition temperature (C) x Argon flow rate (sccm) ours=        0.0153   paper=      0.015741   MATCH
  SS Deposition temperature (C) x Precursor pulse time (ms) ours=        0.0200   paper=      0.019931   MATCH
  SS Deposition temperature (C) x Purge time (s) ours=        0.0512   paper=      0.050763   MATCH
  SS Argon flow rate (sccm) x Precursor pulse time (ms) ours=        0.0032   paper=      0.003207   MATCH
  SS Argon flow rate (sccm) x Purge time (s) ours=        0.0128   paper=      0.012673   MATCH
  SS Precursor pulse time (ms) x Purge time (s) ours=        0.0351   paper=      0.037082   DIFFERS (5.3%)
  SS Error                                   ours=        0.1253   paper=      0.125998   MATCH
  SS Total                                   ours=        0.5845   paper=      0.589936   MATCH
  F  Deposition temperature (C)              ours=       45.8745   paper=         46.03   MATCH
  F  Argon flow rate (sccm)                  ours=        4.0547   paper=          4.12   MATCH
  F  Precursor pulse time (ms)               ours=        3.1855   paper=          3.14   MATCH
  F  Purge time (s)                          ours=        0.7561   paper=           0.8   MATCH
  F  Deposition temperature (C) x Argon flow rate (sccm) ours=        2.5656   paper=          2.62   MATCH
  F  Deposition temperature (C) x Precursor pulse time (ms) ours=        3.3510   paper=          3.32   MATCH
  F  Deposition temperature (C) x Purge time (s) ours=        8.5784   paper=          8.46   MATCH
  F  Argon flow rate (sccm) x Precursor pulse time (ms) ours=        0.5362   paper=          0.53   MATCH
  F  Argon flow rate (sccm) x Purge time (s) ours=        2.1446   paper=          2.11   MATCH
  F  Precursor pulse time (ms) x Purge time (s) ours=        5.8830   paper=          6.18   MATCH

=== Full 2^4 model against pure error (16 df)
                                                                                          Source  df       SS       MS          F        p
                                                                      Deposition temperature (C)   1 0.273800 0.273800 973.511111 0.000000
                                                                          Argon flow rate (sccm)   1 0.024200 0.024200  86.044444 0.000000
                                                                       Precursor pulse time (ms)   1 0.019013 0.019013  67.600000 0.000000
                                                                                  Purge time (s)   1 0.004513 0.004513  16.044444 0.001020
                                             Deposition temperature (C) x Argon flow rate (sccm)   1 0.015312 0.015312  54.444444 0.000002
                                          Deposition temperature (C) x Precursor pulse time (ms)   1 0.020000 0.020000  71.111111 0.000000
                                                     Deposition temperature (C) x Purge time (s)   1 0.051200 0.051200 182.044444 0.000000
                                              Argon flow rate (sccm) x Precursor pulse time (ms)   1 0.003200 0.003200  11.377778 0.003874
                                                         Argon flow rate (sccm) x Purge time (s)   1 0.012800 0.012800  45.511111 0.000005
                                                      Precursor pulse time (ms) x Purge time (s)   1 0.035112 0.035112 124.844444 0.000000
                 Deposition temperature (C) x Argon flow rate (sccm) x Precursor pulse time (ms)   1 0.027613 0.027613  98.177778 0.000000
                            Deposition temperature (C) x Argon flow rate (sccm) x Purge time (s)   1 0.023112 0.023112  82.177778 0.000000
                         Deposition temperature (C) x Precursor pulse time (ms) x Purge time (s)   1 0.009800 0.009800  34.844444 0.000022
                             Argon flow rate (sccm) x Precursor pulse time (ms) x Purge time (s)   1 0.045000 0.045000 160.000000 0.000000
Deposition temperature (C) x Argon flow rate (sccm) x Precursor pulse time (ms) x Purge time (s)   1 0.015312 0.015312  54.444444 0.000002
                                                                                           Error  16 0.004500 0.000281        NaN      NaN
                                                                                           Total  31 0.584488      NaN        NaN      NaN

Small SS differences come from GPC printed to 2 decimals. The lack-of-fit F (paper 82.5) shows the pooled 3- and 4-factor interactions are large; against pure error most terms, incl. BCD, are highly significant.

File: statdesign-studio/papers/09_2k_ALD_Al2O3_Growth_Pan2025_Materials/analysis/StatDesign_app_output_ALD_growth_per_cycle.txt
StatDesign Studio output (https://boxwish.shinyapps.io/statdesign-studio/), run 15 Nov 2026

======================================================================
STEP 5 - TEST (ANOVA table as shown by StatDesign Studio)
======================================================================
5
Test
The test that fits the design is selected for you (★ suggested): the parametric test first, whose assumptions are checked on the residuals in step 8. You can choose another test, including the rank test; a warning appears when it does not suit the data.
Test
CRD ANOVA (F test) ★ suggested
 Run test
Test
CRD ANOVA (F test)
Effects tested
15
A, B, C, D, AB, AC, AD, BC, BD, CD, ABC, ABD, ACD, BCD, ABCD
Significant effects
A, B, C, D, AB, AC, AD, BC, BD, CD, ABC, ABD, ACD, BCD, ABCD
at α = 0.05
Error df
16
MS_E = 0.00028125
How the statistics are computed
show the calculation
ANOVA table
SOURCE	DF	SUM OF SQUARES	MEAN SQUARE	F0	P-VALUE
Deposition temperature (C) (A)	1	0.2738	0.2738	973.51	< 0.0001
Argon flow rate (sccm) (B)	1	0.0242	0.0242	86.044	< 0.0001
Precursor pulse time (ms) (C)	1	0.0190125	0.0190125	67.6	< 0.0001
Purge time (s) (D)	1	0.0045125	0.0045125	16.044	0.0010
Deposition temperature (C) × Argon flow rate (sccm) (AB)	1	0.0153125	0.0153125	54.444	< 0.0001
Deposition temperature (C) × Precursor pulse time (ms) (AC)	1	0.02	0.02	71.111	< 0.0001
Deposition temperature (C) × Purge time (s) (AD)	1	0.0512	0.0512	182.04	< 0.0001
Argon flow rate (sccm) × Precursor pulse time (ms) (BC)	1	0.0032	0.0032	11.378	0.0039
Argon flow rate (sccm) × Purge time (s) (BD)	1	0.0128	0.0128	45.511	< 0.0001
Precursor pulse time (ms) × Purge time (s) (CD)	1	0.0351125	0.0351125	124.84	< 0.0001
Deposition temperature (C) × Argon flow rate (sccm) × Precursor pulse time (ms) (ABC)	1	0.0276125	0.0276125	98.178	< 0.0001
Deposition temperature (C) × Argon flow rate (sccm) × Purge time (s) (ABD)	1	0.0231125	0.0231125	82.178	< 0.0001
Deposition temperature (C) × Precursor pulse time (ms) × Purge time (s) (ACD)	1	0.0098	0.0098	34.844	< 0.0001
Argon flow rate (sccm) × Precursor pulse time (ms) × Purge time (s) (BCD)	1	0.045	0.045	160	< 0.0001
Deposition temperature (C) × Argon flow rate (sccm) × Precursor pulse time (ms) × Purge time (s) (ABCD)	1	0.0153125	0.0153125	54.444	< 0.0001
Error	16	0.0045	0.00028125		
Total	31	0.584488			
Every factor and every interaction is tested against the error mean square.
Each effect: F test
EFFECT	F0	DF	F CRITICAL	P-VALUE	RESULT
Deposition temperature (C) (A)	973.51	1, 16	4.494	< 0.0001	Significant
Argon flow rate (sccm) (B)	86.044	1, 16	4.494	< 0.0001	Significant
Precursor pulse time (ms) (C)	67.6	1, 16	4.494	< 0.0001	Significant
Purge time (s) (D)	16.044	1, 16	4.494	0.0010	Significant
Deposition temperature (C) × Argon flow rate (sccm) (AB)	54.444	1, 16	4.494	< 0.0001	Significant
Deposition temperature (C) × Precursor pulse time (ms) (AC)	71.111	1, 16	4.494	< 0.0001	Significant
Deposition temperature (C) × Purge time (s) (AD)	182.04	1, 16	4.494	< 0.0001	Significant
Argon flow rate (sccm) × Precursor pulse time (ms) (BC)	11.378	1, 16	4.494	0.0039	Significant
Argon flow rate (sccm) × Purge time (s) (BD)	45.511	1, 16	4.494	< 0.0001	Significant
Precursor pulse time (ms) × Purge time (s) (CD)	124.84	1, 16	4.494	< 0.0001	Significant
Deposition temperature (C) × Argon flow rate (sccm) × Precursor pulse time (ms) (ABC)	98.178	1, 16	4.494	< 0.0001	Significant
Deposition temperature (C) × Argon flow rate (sccm) × Purge time (s) (ABD)	82.178	1, 16	4.494	< 0.0001	Significant
Deposition temperature (C) × Precursor pulse time (ms) × Purge time (s) (ACD)	34.844	1, 16	4.494	< 0.0001	Significant
Argon flow rate (sccm) × Precursor pulse time (ms) × Purge time (s) (BCD)	160	1, 16	4.494	< 0.0001	Significant
Deposition temperature (C) × Argon flow rate (sccm) × Precursor pulse time (ms) × Purge time (s) (ABCD)	54.444	1, 16	4.494	< 0.0001	Significant
Back: Information available
Next: Decision

======================================================================
STEP 8 - ASSUMPTION CHECKS
======================================================================
8
Assumption checks
Check the three ANOVA assumptions on the residuals: normality, constant variance (Breusch-Pagan) and independence.
Normality
Not satisfied
SAMPLE	N	SHAPIRO-WILK W	SHAPIRO-WILK P	ANDERSON-DARLING P	RESULT
Residuals of the factorial CRD model	32	0.8291	0.0002	< 0.0001	Not normal
H0: the residuals come from a normal distribution. p ≥ 0.05 means no evidence against normality.
Normal QQ plot of the residuals
Histogram of the residuals
Constant variance of the residuals
Satisfied
TEST	STATISTIC	DF	P-VALUE	RESULT
Breusch-Pagan (on the fitted values)	BP = 1.489	1	0.2224	Constant
H0: the residuals have constant variance (Breusch-Pagan test: the squared residuals regressed on the fitted values; with a term for every combination and two replicates, the usual version would reject whatever the data). p ≥ 0.05 means the spread can be treated as constant.
Residuals versus fitted values
Spread of each treatment
Independence
Satisfied
TEST	STATISTIC	DF	P-VALUE	RESULT
Breusch-Godfrey (lag 1)	LM = 0.06349	1	0.8011	Independent
H0: the residuals are independent (no correlation between consecutive observations). The observations are listed replicate by replicate: every combination once, then the next replicate.
Residuals in the order listed
Normality failed: start again with the non-parametric test
The CRD ANOVA (F test) assumes normality, and the check above says this is not reasonable here, so its result cannot be trusted. The process starts again for the Kruskal-Wallis test (factorial), which ranks all the observations together and tests each factor and each interaction on the ranks: new hypotheses about the medians, the significance level, the information, the test, the decision and the post-hoc.
Back: Post-hoc
Next: Non-parametric hypotheses
